Repository: stars-beyond/atlas-fire-extintion-backend

# 🔥 Extinction Atlas — Backend

**NASA Space Apps Challenge 2026 · Flame in Freefall** | Go · Python · FastAPI · Postgres 16 + pgvector · OpenAI / Claude · ONNX · Docker

> An atlas of what NASA has already burned in microgravity — and of what it hasn't.

This is the **main backend** of the project: database, ingestion, embeddings, RAG, models and the API that does every
calculation. The interface only renders and lives in
[`atlas-fire-extintion-front`](https://github.com/stars-beyond/atlas-fire-extintion-front) (Cloudflare Workers & Pages).

## 🌠 Overview

The **Extinction Atlas** reads the combustion collection of [NASA PSI](https://psi.nasa.gov) (Physical Sciences
Informatics), places every test on a map of **oxygen × pressure × gravity**, and answers a single question for any
crewed environment:

> **What experimental evidence exists for this scenario?**

The answer always comes with the evidence level, the tests that support it, and the file and line each one came from.

Why it matters: the challenge statement says the lunar base will have **30% oxygen or more, at 10.2 psi or less**. The
solid cabin materials in the PSI collection were tested between **13.6% and 22.2% O₂**, all close to 1 atm, and PSI has
**no data at partial gravity**. The Atlas shows that gap instead of hiding it.

The platform allows engineers, researchers, students and space enthusiasts to:

🔍 Describe a habitat (ready-made preset, manual controls or a free-text sentence) and see the NASA tests closest to it

🧭 Get a fixed-rule **evidence verdict** (Measured / Bounded / One-sided / Terra incognita) — never a safety claim

🧠 Ask questions in natural language and get answers with numbered sources (RAG over NASA documents)

📊 Explore 15 datasets, rank the 24 investigations for a scenario, and see which tests would close the most gaps

## 🛰️ Features

✨ **Automated PSI ingestion** — Catalogs, experimental tables and PDFs fetched from PSI (no login), normalized into one
test table that keeps the source file, line and raw record of every row.
🧩 **Evidence verdict** — A fixed rule over the tests decides the evidence level; the language model can never change it.
📈 **Empirical rate, not probability** — Under "Measured", the Atlas counts what happened in the real tests
(e.g. *0 of 4 silicone samples sustained a flame on the station, Saffire-II*). Outside "Measured" there is no number.
🔎 **Hybrid search** — Vector similarity + keyword search in pgvector, fused by rank (RRF), with a PT→EN glossary.
💬 **RAG Q&A with sources** — The team's RAG (`rag/`) answers over 18,436 chunks of PSI and NTRS documents, with
conversation history and streaming (Server-Sent Events).
🌡️ **Predictive models** — FLEX droplet burn rate (CO₂ / helium), flame-spread speed and a "thermal camera" from the
team's neural networks, each one with an explicit validity range.
🚀 **Mission engine** — Hour-by-hour mission simulation (Mission Fire Engine) for the site's story mode.
🔄 **Incremental refresh** — Only rebuilds the collection when something changed in PSI, swapping it atomically while
the API keeps serving the old data.
⚙️ **Containerized infrastructure** — Everything runs with Docker Compose; production uses blue/green deploys behind nginx.

## 🧭 How It Works

**1. Collect (PSI)**
→ `brain/atlas/psi.py` lists the combustion investigations and downloads each catalog and experimental table.
Lookup order: local cache (catalog valid for 24 h; a file is valid while its size matches the catalog) → PSI →
repository seed (`data/seed/`). Offline, the cache is used even when expired.

**2. Normalize (adapters)**
→ `brain/atlas/adapters.py` has one adapter per table. Every row becomes a test with the same columns, keeping file,
line and raw record. Inferred values are flagged (e.g. the pressure of solid tests is assumed to be cabin pressure).

**3. Documents & embeddings**
→ `brain/atlas/docs.py` turns PSI PDFs and challenge resources (`data/resources/`) into page-referenced chunks of up to
~420 characters (the local embedding model only reads 128 tokens). Embeddings are generated locally with fastembed

## Data refresh (optional)

Each run, ingestion renews PSI catalogs older than 24 h (`ATLAS_CATALOG_TTL_H`), downloads new or replaced files (the
size in the catalog changes) and computes a **fingerprint** of everything that goes into the collection: catalogs,
tables, documents, seed, resources and the ingestion code itself.

* Same fingerprint as the published collection → nothing is redone.
* Different → the new collection is built in schema `atlas_build` and swapped with the published one (`atlas`) in a
  single transaction. The API keeps answering with the old data while the new one is generated.

In production a timer runs this daily ([deploy/refresh.sh](deploy/refresh.sh)); locally, `make refresh`.

Collection used during development (2026-11-14): **24 investigations, 1,972 tests (1,153 with O₂ and pressure), 9,468
indexed chunks.**

---

File: brain/atlas/mission/data/battery_cells.json (part 1 of 7)
{
 "source": {
  "name": "Battery Failure Databank, revision 2 (Feb 2024)",
  "publisher": "NREL (hoje NLR) e NASA",
  "url": "https://www.nlr.gov/media/docs/libraries/tsdc/battery-failure-databank-revision2-feb24.xlsx",
  "page": "https://www.nlr.gov/transportation/battery-failure",
  "file": "battery-failure-databank-revision2-feb24.xlsx",
  "sha256": "18a6b0ed0bbc881295ef9c832e4dd1937b653702ec6481834e3c6ee50c86a7c4",
  "retrieved_at": "2026-11-15T02:41:22.151688+00:00",
  "sheet": "Battery Failure Databank",
  "credit": "Dados: DOE/NREL/Alliance e NASA (Battery Failure Databank). Crédito exigido pelos termos de uso.",
  "readme": "The Battery Failure Databank contains thermal runaway results gathered from fractional thermal runaway calorimetry (FTRC) experiments. A majority of these experiments were conducted at synchrotron facilities where high-speed x-ray videography was conducted of the cell while tested inside of the FTRC. The databank is a two-component system which consists of a Microsoft ExcelTM spreadsheet which provides FTRC results in tabular format and a radiographic video library containing the high-speed x-ray videos. When applicable, the Test ID is hyperlinked to the corresponding x-ray video. Overall, the databank provides results from FTRC experiments conducted on a mixture of commercially available lithium-ion (Li-ion) cells and specialized Li-ion test cells with varying cell format (18650, 21700, and D-cell) and trigger mechanism (heaters, heaters plus internal short circuiting device, and nail penetration). This spreadsheet is made publicly available by the National Renewable Energy Laboratory (NREL) and National Aeronautics and Space Administration (NASA) STRIVES 20205008725. Data contained is use at your own risk and does not imply endorsement or technical direction of NASA or NREL. Descriptions of relevant acronyms and included data types provided below. Please note that trade names and trademarks are used in this report for identification only. Their usage does not constitute an official endorsement, either expressed or implied, by the National Aeronautics and Space Administration.",
  "notice": "The National Renewable Energy Laboratory (NREL) is operated for the U.S. Department of Energy (DOE) by Alliance for Sustainable Energy, LLC (\"Alliance\").\nAccess to or use of any data or software made available on this server (\"Data\") shall impose the following obligations on the user, and use of the Data constitutes user's agreement to these terms. The user is granted the right, without any fee or cost, to use or copy the Data, provided that this entire notice appears in all copies of the Data. Further, the user agrees to credit DOE/NREL/ALLIANCE in any publication that results from the use of the Data. The names DOE/NREL/ALLIANCE, however, may not be used in any advertising or publicity to endorse or promote any products or commercial entities unless specific written permission is obtained from DOE/NREL/ ALLIANCE. The user also understands that DOE/NREL/ALLIANCE are not obligated to provide the user with any support, consulting, training or assistance of any kind with regard to the use of the Data or to provide the user with any updates, revisions or new versions thereof. DOE, NREL, and ALLIANCE do not guarantee or endorse any results generated by use of the Data, and user is entirely responsible for the results and any reliance on the results or the Data in general.\nUSER AGREES TO INDEMNIFY DOE/NREL/ALLIANCE AND ITS SUBSIDIARIES, AFFILIATES, OFFICERS, AGENTS, AND EMPLOYEES AGAINST ANY CLAIM OR DEMAND, INCLUDING REASONABLE ATTORNEYS' FEES, RELATED TO USER'S USE OF THE DATA. THE DATA ARE PROVIDED BY DOE/NREL/ALLIANCE \"AS IS,\" AND ANY EXPRESS OR IMPLIED WARRANTIES, INCLUDING BUT NOT LIMITED TO THE IMPLIED WARRANTIES OF MERCHANTABILITY AND FITNESS FOR A PARTICULAR PURPOSE ARE DISCLAIMED. DOE/NREL/ALLIANCE ASSUME NO LEGAL LIABILITY OR RESPONSIBILITY FOR THE ACCURACY, COMPLETENESS, OR USEFULNESS OF THE DATA, OR REPRESENT THAT ITS USE WOULD NOT INFRINGE PRIVATELY OWNED RIGHTS. IN NO EVENT SHALL DOE/NREL/ALLIANCE BE LIABLE FOR ANY SPECIAL, INDIRECT OR CONSEQUENTIAL DAMAGES OR ANY DAMAGES WHATSOEVER, INCLUDING BUT NOT LIMITED TO CLAIMS ASSOCIATED WITH THE LOSS OF DATA OR PROFITS, THAT MAY RESULT FROM AN ACTION IN CONTRACT, NEGLIGENCE OR OTHER TORTIOUS CLAIM THAT ARISES OUT OF OR IN CONNECTION WITH THE ACCESS, USE OR PERFORMANCE OF THE DATA."
 },
 "units": {
  "energy": "kJ por célula (Corrected-Total-Energy-Yield)",
  "mass": "g",
  "stored": "Wh"
 },
 "tests": [
  {
   "test_id": "DLS19_Dec_Run036",
   "series": "DLS19_Dec",
   "date": "2019-12-13",
   "cell": "KULR 18650-K330",
   "format": "18650",
   "capacity_ah": 3.3,
   "energy_wh": 11.879999999999999,
   "trigger": "Heater (ISC)",
   "ocv_v": 4.2,
   "mass_g": 47.3927,
   "failure": "Top and Bottom Vent",
   "total_kj": 55.6796626926914,
   "body_kj": 22.0507968798187,
   "pos_ejecta_kj": 20.1540163941523,
   "neg_ejecta_kj": 13.4748494187203,
   "trigger_temp_c": 130.16562,
   "post_body_mass_g": 24.2,
   "ejecta_kj": 33.628865812872604,
   "split_sum_ratio": 0.9999999999999983,
   "sheet_row": 2
  },
  {
   "test_id": "DLS19_Dec_Run037",
   "series": "DLS19_Dec",
   "date": "2019-12-13",
   "cell": "KULR 18650-K330",
   "format": "18650",
   "capacity_ah": 3.3,
   "energy_wh": 11.879999999999999,
   "trigger": "Heater (ISC)",
   "ocv_v": 4.122,
   "mass_g": 47.2264,
   "failure": "Top and Bottom Vent",
   "total_kj": 60.9700460764044,
   "body_kj": 13.8136766524456,
   "pos_ejecta_kj": 9.39005723526229,
   "neg_ejecta_kj": 37.7663121886965,
   "trigger_temp_c": 165.03871,
   "post_body_mass_g": 16.3,
   "ejecta_kj": 47.15636942395879,
   "split_sum_ratio": 0.9999999999999999,
   "sheet_row": 3
  },
  {
   "test_id": "DLS19_Dec_Run038",
   "series": "DLS19_Dec",
   "date": "2019-12-13",
   "cell": "KULR 18650-K330",
   "format": "18650",
   "capacity_ah": 3.3,
   "energy_wh": 11.879999999999999,
   "trigger": "Heater (ISC)",
   "ocv_v": 4.254,
   "mass_g": 47.3518,
   "failure": "Top Vent Only - Bottom Vent Not Actuated",
   "total_kj": 62.8791847287666,
   "body_kj": 6.07336092563279,
   "pos_ejecta_kj": 55.8415405887299,
   "neg_ejecta_kj": 0.964283214403912,
   "trigger_temp_c": 219.34555,
   "post_body_mass_g": 12.3,
   "ejecta_kj": 56.80582380313381,
   "split_sum_ratio": 1.0,
   "sheet_row": 4
  },
  {
   "test_id": "DLS19_Dec_Run039",
   "series": "DLS19_Dec",
   "date": "2019-12-13",
   "cell": "KULR 18650-K330",
   "format": "18650",
   "capacity_ah": 3.3,
   "energy_wh": 11.879999999999999,
   "trigger": "Heater (ISC)",
   "ocv_v": 4.119,
   "mass_g": 47.369,
   "failure": "Top and Bottom Vent",
   "total_kj": 56.1116074331092,
   "body_kj": 19.0871677175443,
   "pos_ejecta_kj": 7.50096212935221,
   "neg_ejecta_kj": 29.5234775862127,
   "trigger_temp_c": 139.851815,
   "post_body_mass_g": 23.3,
   "ejecta_kj": 37.02443971556491,
   "split_sum_ratio": 1.0000000000000002,
   "sheet_row": 5
  },
  {
   "test_id": "DLS19_Dec_Run041",
   "series": "DLS19_Dec",
   "date": "2019-12-13",
   "cell": "KULR 18650-K330",
   "format": "18650",
   "capacity_ah": 3.3,
   "energy_wh": 11.879999999999999,
   "trigger": "Heater (ISC)",
   "ocv_v": 4.144,
   "mass_g": 47.4738,
   "failure": "Top and Bottom Vent",
   "total_kj": 63.6838430087112,
   "body_kj": 9.61548648318473,
   "pos_ejecta_kj": 6.38498791661999,
   "neg_ejecta_kj": 47.6833686089065,
   "trigger_temp_c": 239.83976,
   "post_body_mass_g": 15.1,
   "ejecta_kj": 54.06835652552649,
   "split_sum_ratio": 1.0000000000000004,
   "sheet_row": 6
  },
  {
   "test_id": "DLS19_Dec_Run085",
   "series": "DLS19_Dec",
   "date": "2019-12-14",
   "cell": "KULR 18650-K330",
   "format": "18650",
   "capacity_ah": 3.3,
   "energy_wh": 11.879999999999999,
   "trigger": "Heater (ISC)",
   "ocv_v": 4.148,
   "mass_g": 48.0584,
   "failure": "Top Vent Only - Bottom Vent Not Actuated",
   "total_kj": 61.3142396845325,
   "body_kj": 13.0934201261731,
   "pos_ejecta_kj": 47.5354776114197,
   "neg_ejecta_kj": 0.685341946939641,
   "trigger_temp_c": 231.285635,
   "post_body_mass_g": 9.7,
   "ejecta_kj": 48.220819558359345,
   "split_sum_ratio": 0.9999999999999991,
   "sheet_row": 7
  },
  {
   "test_id": "DLS19_Dec_Run086",
   "series": "DLS19_Dec",
   "date": "2019-12-14",
   "cell": "KULR 18650-K330",
   "format": "18650",
   "capacity_ah": 3.3,
   "energy_wh": 11.879999999999999,
   "trigger": "Heater (ISC)",
   "ocv_v": 4.129,
   "mass_g": 47.394,
   "failure": "Top and Bottom Vent",
   "total_kj": 54.5988205490875,
   "body_kj": 8.90885369217318,
   "pos_ejecta_kj": 3.77527902081845,
   "neg_ejecta_kj": 41.9146878360958,
   "trigger_temp_c": 223.21516,
   "post_body_mass_g": 20.0,
   "ejecta_kj": 45.68996685691425,
   "split_sum_ratio": 0.9999999999999988,
   "sheet_row": 8
  },
  {
   "test_id": "DLS19_Dec_Run087",
   "series": "DLS19_Dec",
   "date": "2019-12-14",
   "cell": "KULR 18650-K330",
   "format": "18650",
   "capacity_ah": 3.3,
   "energy_wh": 11.879999999999999,
   "trigger": "Heater (ISC)",
   "ocv_v": 4.124,
   "mass_g": 47.4415,
   "failure": "Top and Bottom Vent",
   "total_kj": 62.7881943599652,
   "body_kj": 8.47118058812356,
   "pos_ejecta_kj": 5.04166894683353,
   "neg_ejecta_kj": 49.2753448250081,
   "trigger_temp_c": 240.42719,
   "post_body_mass_g": 13.9,
   "ejecta_kj": 54.31701377184163,
   "split_sum_ratio": 0.9999999999999998,
   "sheet_row": 9
  },
  {
   "test_id": "DLS19_Dec_Run088",
   "series": "DLS19_Dec",
   "date": "2019-12-14",
   "cell": "KULR 18650-K330",
   "format": "18650",
   "capacity_ah": 3.3,
   "energy_wh": 11.879999999999999,
   "trigger": "Heater (ISC)",
   "ocv_v": 4.117,
   "mass_g": 47.4116,
   "failure": "Top and Bottom Vent",
   "total_kj": 58.8418521575439,
   "body_kj": 13.715243950662,
   "pos_ejecta_kj": 13.9598482851471,
   "neg_ejecta_kj": 31.1667599217348,
   "trigger_temp_c": 245.009025,
   "post_body_mass_g": 21.0,
   "ejecta_kj": 45.1266082068819,
   "split_sum_ratio": 1.0,
   "sheet_row": 10
  },
  {
   "test_id": "ESRF18_Oct_Run001",
   "series": "ESRF18_Oct",
   "date": "2018-10-26",
   "cell": "KULR 18650-K330",
   "format": "18650",
   "capacity_ah": 3.3,
   "energy_wh": 11.879999999999999,
   "trigger": "Heater (Non-ISC)",
   "ocv_v": 4.141,
   "mass_g": 47.4114,
   "failure": "Top and Bottom Vent",
   "total_kj": 59.71687515370021,
   "body_kj": 18.249381307485052,
   "pos_ejecta_kj": 14.849271300352187,
   "neg_ejecta_kj": 26.61822254586294,
   "trigger_temp_c": 296.68422,
   "post_body_mass_g": 24.0452,
   "ejecta_kj": 41.46749384621513,
   "split_sum_ratio": 0.9999999999999996,
   "sheet_row": 11
  },
  {
   "test_id": "ESRF18_Oct_Run002",
   "series": "ESRF18_Oct",
   "date": "2018-10-26",
   "cell": "KULR 18650-K330",
   "format": "18650",
   "capacity_ah": 3.3,
   "energy_wh": 11.879999999999999,
   "trigger": "Heater (Non-ISC)",
   "ocv_v": 4.141,
   "mass_g": 47.5045,
   "failure": "Top and Bottom Vent",
   "total_kj": 62.37912299884722,
   "body_kj": 21.662449186306695,
   "pos_ejecta_kj": 8.250472975787297,
   "neg_ejecta_kj": 32.466200836753195,
   "trigger_temp_c": 247.77281,
   "post_body_mass_g": 24.0963,
   "ejecta_kj": 40.71667381254049,
   "split_sum_ratio": 0.9999999999999994,
   "sheet_row": 12
  },
  {
   "test_id": "ESRF18_Oct_Run003",
   "series": "ESRF18_Oct",
   "date": "2018-10-26",
   "cell": "KULR 18650-K330",
   "format": "18650",
   "capacity_ah": 3.3,
   "energy_wh": 11.879999999999999,
   "trigger": "Heater (Non-ISC)",
   "ocv_v": 4.141,
   "mass_g": 47.2836,
   "failure": "Top and Bottom Vent",
   "total_kj": 65.65392036156491,
   "body_kj": 14.282850270132363,
   "pos_ejecta_kj": 3.019002657249174,
   "neg_ejecta_kj": 48.35206743418337,
   "trigger_temp_c": 252.18554,
   "post_body_mass_g": 21.6271,
   "ejecta_kj": 51.37107009143254,
   "split_sum_ratio": 0.9999999999999998,
   "sheet_row": 13
  },
  {
   "test_id": "ESRF18_Oct_Run004",
   "series": "ESRF18_Oct",
   "date": "2018-10-26",
   "cell": "KULR 18650-K330",
   "format": "18650",
   "capacity_ah": 3.3,
   "energy_wh": 11.879999999999999,
   "trigger": "Heater (Non-ISC)",
   "ocv_v": 4.14,
   "mass_g": 47.3373,
   "failure": "Top and Bottom Vent",
   "total_kj": 56.054195995166616,
   "body_kj": 20.001443719722484,
   "pos_ejecta_kj": 23.285012775259503,
   "neg_ejecta_kj": 12.76773950018465,
   "trigger_temp_c": 245.20037,
   "post_body_mass_g": 23.1129,
   "ejecta_kj": 36.05275227544415,
   "split_sum_ratio": 1.0000000000000004,
   "sheet_row": 14
  },
  {
   "test_id": "ESRF18_Oct_Run055",
   "series": "ESRF18_Oct",
   "date": "2018-10-29",
   "cell": "KULR 18650-K330",
   "format": "18650",
   "capacity_ah": 3.3,
   "energy_wh": 11.879999999999999,
   "trigger": "Heater (Non-ISC)",
   "ocv_v": 4.138,
   "mass_g": 47.4078,
   "failure": "Top and Bottom Vent",
   "total_kj": 63.06631724644508,
   "body_kj": 21.15216603054319,
   "pos_ejecta_kj": 21.59401611294508,
   "neg_ejecta_kj": 20.320135102956804,
   "trigger_temp_c": 226.20204,
   "post_body_mass_g": 20.34,
   "ejecta_kj": 41.91415121590188,
   "split_sum_ratio": 0.9999999999999998,
   "sheet_row": 15
  },
  {
   "test_id": "DLS19_Feb_Run098",
   "series": "DLS19_Feb",
   "date": "2019-02-16",
   "cell": "KULR 18650-K330",
   "format": "18650",
   "capacity_ah": 3.3,
   "energy_wh": 11.879999999999999,
   "trigger": "Heater (Non-ISC)",
   "ocv_v": 4.136,
   "mass_g": 45.951,
   "failure": "Top and Bottom Vent",
   "total_kj": 54.7107307670736,
   "body_kj": 14.884184731713173,
   "pos_ejecta_kj": 7.839452247033592,
   "neg_ejecta_kj": 31.987093788326842,
   "trigger_temp_c": 225.77041000000003,
   "post_body_mass_g": 22.7,
   "ejecta_kj": 39.82654603536044,
   "split_sum_ratio": 1.0000000000000002,
   "sheet_row": 16
  },
  {
   "test_id": "DLS19_Dec_Run031",
   "series": "DLS19_Dec",
   "date": "2019-12-12",
   "cell": "KULR 18650-K330",
   "format": "18650",
   "capacity_ah": 3.3,
   "energy_wh": 11.879999999999999,
   "trigger": "Heater (Non-ISC)",
   "ocv_v": 4.131,
   "mass_g": 45.9,
   "failure": "Top and Bottom Vent",
   "total_kj": 64.2497337498848,
   "body_kj": 13.8864848382216,
   "pos_ejecta_kj": 9.05127840502581,
   "neg_ejecta_kj": 41.3119705066374,
   "trigger_temp_c": 235.511085,
   "post_body_mass_g": 14.3,
   "ejecta_kj": 50.36324891166321,
   "split_sum_ratio": 1.0000000000000002,
   "sheet_row": 17
  },
  {
   "test_id": "DLS19_Dec_Run032",
   "series": "DLS19_Dec",
   "date": "2019-12-14",
   "cell": "KULR 18650-K330",
   "format": "18650",
   "capacity_ah": 3.3,
   "energy_wh": 11.879999999999999,
   "trigger": "Heater (Non-ISC)",
   "ocv_v": 4.131,
   "mass_g": 45.9005,
   "failure": "Top and Bottom Vent",
   "total_kj": 63.3990034352677,
   "body_kj": 20.9273631849266,
   "pos_ejecta_kj": 9.81095107177815,
   "neg_ejecta_kj": 32.660689178563,
   "trigger_temp_c": 234.092405,
   "post_body_mass_g": 20.4,
   "ejecta_kj": 42.471640250341146,
   "split_sum_ratio": 1.0000000000000007,
   "sheet_row": 18
  },
  {
   "test_id": "DLS19_Dec_Run033",
   "series": "DLS19_Dec",
   "date": "2019-12-14",
   "cell": "KULR 18650-K330",
   "format": "18650",
   "capacity_ah": 3.3,
   "energy_wh": 11.879999999999999,
   "trigger": "Heater (Non-ISC)",
   "ocv_v": 4.121,
   "mass_g": 46.2079,
   "failure": "Top Vent Only - Bottom Vent Not Actuated",
   "total_kj": 58.9206672786918,
   "body_kj": 20.8793146216761,
   "pos_ejecta_kj": 37.3194414482746,
   "neg_ejecta_kj": 0.721911208741038,
   "trigger_temp_c": 230.27685,
   "post_body_mass_g": 20.5,
   "ejecta_kj": 38.04135265701564,
   "split_sum_ratio": 0.999999999999999,
   "sheet_row": 19
  },
  {
   "test_id": "DLS19_Dec_Run034",
   "series": "DLS19_Dec",
   "date": "2019-12-14",
   "cell": "KULR 18650-K330",
   "format": "18650",
   "capacity_ah": 3.3,
   "energy_wh": 11.879999999999999,
   "trigger": "Heater (Non-ISC)",
   "ocv_v": 4.124,
   "mass_g": 46.0735,
   "failure": "Top and Bottom Vent",
   "total_kj": 61.125787553305,
   "body_kj": 17.4689020176133,
   "pos_ejecta_kj": 12.1565457716299,
   "neg_ejecta_kj": 31.5003397640618,
   "trigger_temp_c": 248.68833,
   "post_body_mass_g": 19.8,
   "ejecta_kj": 43.6568855356917,
   "split_sum_ratio": 1.0,
   "sheet_row": 20
  },
  {
   "test_id": "ESRF18_Oct_Run057",
   "series": "ESRF18_Oct",
   "date": "2018-10-29",
   "cell": "KULR 18650-K330",
   "format": "18650",
   "capacity_ah": 3.3,
   "energy_wh": 11.879999999999999,
   "trigger": "Nail",
   "ocv_v": 4.138,
   "mass_g": 47.4721,
   "failure": "Top Vent Only - Bottom Vent Not Actuated",
   "total_kj": 62.08686273684813,
   "body_kj": 18.207671363480067,
   "pos_ejecta_kj": 43.1467926403172,
   "neg_ejecta_kj": 0.732398733050886,
   "trigger_temp_c": null,
   "post_body_mass_g": 21.41,
   "ejecta_kj": 43.87919137336809,
   "split_sum_ratio": 1.0000000000000004,
   "sheet_row": 21
  },
  {
   "test_id": "DLS19_Feb_Run051",
   "series": "DLS19_Feb",
   "date": "2019-02-15",
   "cell": "KULR 18650-K330",
   "format": "18650",
   "capacity_ah": 3.3,
   "energy_wh": 11.879999999999999,
   "trigger": "Nail",
   "ocv_v": 4.136,
   "mass_g": 46.0092,
   "failure": "Top Vent Only - Bottom Vent Not Actuated",
   "total_kj": 59.84758641675967,
   "body_kj": 25.377882041950457,
   "pos_ejecta_kj": 34.4307300308852,
   "neg_ejecta_kj": 0.038974343923989005,
   "trigger_temp_c": null,
   "post_body_mass_g": 25.4,
   "ejecta_kj": 34.46970437480919,
   "split_sum_ratio": 0.9999999999999997,
   "sheet_row": 22
  },
  {
   "test_id": "DLS19_Feb_Run053",
   "series": "DLS19_Feb",
   "date": "2019-02-15",
   "cell": "KULR 18650-K330",
   "format": "18650",
   "capacity_ah": 3.3,
   "energy_wh": 11.879999999999999,
   "trigger": "Nail",
   "ocv_v": 4.118,
   "mass_g": 47.4033,
   "failure": "Top and Bottom Vent",
   "total_kj": 59.21634883089686,
   "body_kj": 17.687769122422907,
   "pos_ejecta_kj": 5.035887829838585,
   "neg_ejecta_kj": 36.49269187863538,
   "trigger_temp_c": null,
   "post_body_mass_g": 23.1,
   "ejecta_kj": 41.52857970847396,
   "split_sum_ratio": 1.0000000000000002,
   "sheet_row": 23
  },
  {
   "test_id": "DLS19_Dec_Run010",
   "series": "DLS19_Dec",
   "date": "2019-12-12",
   "cell": "KULR 21700-K500",
   "format": "21700",
   "capacity_ah": 5.0,
   "energy_wh": 18.0,
   "trigger": "Heater (ISC)",
   "ocv_v": 4.156,
   "mass_g": 73.0,
   "failure": "Top and Bottom Vent",
   "total_kj": 83.232880947385,
   "body_kj": 29.0183014686131,
   "pos_ejecta_kj": 26.1901837750035,
   "neg_ejecta_kj": 28.0243957037684,
   "trigger_temp_c": 198.81297,
   "post_body_mass_g": 39.5,
   "ejecta_kj": 54.214579478771896,
   "split_sum_ratio": 1.0,
   "sheet_row": 24
  },
  {
   "test_id": "DLS19_Dec_Run012",
   "series": "DLS19_Dec",
   "date": "2019-12-12",
   "cell": "KULR 21700-K500",
   "format": "21700",
   "capacity_ah": 5.0,
   "energy_wh": 18.0,
   "trigger": "Heater (ISC)",
   "ocv_v": 4.168,
   "mass_g": 72.6,
   "failure": "Top and Bottom Vent",
   "total_kj": 96.2135017304554,
   "body_kj": 26.7076168750505,
   "pos_ejecta_kj": 26.0569295162527,
   "neg_ejecta_kj": 43.4489553391523,
   "trigger_temp_c": 231.61023,
   "post_body_mass_g": 31.2,
   "ejecta_kj": 69.505884855405,
   "split_sum_ratio": 1.000000000000001,
   "sheet_row": 25
  },
  {
   "test_id": "DLS19_Dec_Run014",
   "series": "DLS19_Dec",
   "date": "2019-12-12",
   "cell": "KULR 21700-K500",
   "format": "21700",
   "capacity_ah": 5.0,
   "energy_wh": 18.0,
   "trigger": "Heater (ISC)",
   "ocv_v": 4.153,
   "mass_g": 73.2,
   "failure": "Top and Bottom Vent",
   "total_kj": 95.0702414104022,
   "body_kj": 24.5678026061375,
   "pos_ejecta_kj": 41.1765872828394,
   "neg_ejecta_kj": 29.3258515214254,
   "trigger_temp_c": 138.29991,
   "post_body_mass_g": 32.9,
   "ejecta_kj": 70.5024388042648,
   "split_sum_ratio": 1.000000000000001,
   "sheet_row": 26
  },
  {
   "test_id": "DLS19_Dec_Run016",
   "series": "DLS19_Dec",
   "date": "2019-12-12",
   "cell": "KULR 21700-K500",
   "format": "21700",
   "capacity_ah": 5.0,
   "energy_wh": 18.0,
   "trigger": "Heater (ISC)",
   "ocv_v": 4.153,
   "mass_g": 72.5,
   "failure": "Top and Bottom Vent",
   "total_kj": 84.5073198424764,
   "body_kj": 21.1342890337827,
   "pos_ejecta_kj": 38.4983783358209,
   "neg_ejecta_kj": 24.8746524728729,
   "trigger_temp_c": 219.826517777778,
   "post_body_mass_g": 39.3,
   "ejecta_kj": 63.3730308086938,
   "split_sum_ratio": 1.000000000000001,
   "sheet_row": 27
  },
  {
   "test_id": "DLS19_Dec_Run018",
   "series": "DLS19_Dec",
   "date": "2019-12-12",
   "cell": "KULR 21700-K500",
   "format": "21700",
   "capacity_ah": 5.0,
   "energy_wh": 18.0,
   "trigger": "Heater (ISC)",
   "ocv_v": 4.189,
   "mass_g": 72.0475,
   "failure": "Top and Bottom Vent",
   "total_kj": 91.2568461336934,
   "body_kj": 25.5432629533631,
   "pos_ejecta_kj": 28.49103865162449,
   "neg_ejecta_kj": 37.222544528705846,
   "trigger_temp_c": 150.098285,
   "post_body_mass_g": 33.3,
   "ejecta_kj": 65.71358318033033,
   "split_sum_ratio": 1.0000000000000002,
   "sheet_row": 28
  },
  {
   "test_id": "DLS19_Dec_Run020",
   "series": "DLS19_Dec",
   "date": "2019-12-13",
   "cell": "KULR 21700-K500",
   "format": "21700",
   "capacity_ah": 5.0,
   "energy_wh": 18.0,
   "trigger": "Heater (ISC)",
   "ocv_v": 4.19,
   "mass_g": 71.993,
   "failure": "Top and Bottom Vent",
   "total_kj": 82.7571710026512,
   "body_kj": 19.1797651475878,
   "pos_ejecta_kj": 20.592068236903813,
   "neg_ejecta_kj": 42.98533761815968,
   "trigger_temp_c": 238.12194,
   "post_body_mass_g": 30.5,
   "ejecta_kj": 63.577405855063496,
   "split_sum_ratio": 1.000000000000001,
   "sheet_row": 29
  },
  {
   "test_id": "DLS19_Dec_Run081",
   "series": "DLS19_Dec",
   "date": "2019-12-14",
   "cell": "KULR 21700-K500",
   "format": "21700",
   "capacity_ah": 5.0,
   "energy_wh": 18.0,
   "trigger": "Heater (ISC)",
   "ocv_v": 4.168,
   "mass_g": 72.9903,
   "failure": "Top and Bottom Vent",
   "total_kj": 83.6540362331465,
   "body_kj": 37.8034929370477,
   "pos_ejecta_kj": 26.9923999045793,
   "neg_ejecta_kj": 18.8581433915194,
   "trigger_temp_c": 206.333715,
   "post_body_mass_g": 43.0,
   "ejecta_kj": 45.8505432960987,
   "split_sum_ratio": 0.9999999999999988,
   "sheet_row": 30
  },
  {
   "test_id": "DLS19_Dec_Run082",
   "series": "DLS19_Dec",
   "date": "2019-12-14",
   "cell": "KULR 21700-K500",
   "format": "21700",
   "capacity_ah": 5.0,
   "energy_wh": 18.0,
   "trigger": "Heater (ISC)",
   "ocv_v": 4.179,
   "mass_g": 72.7944,
   "failure": "Top and Bottom Vent",
   "total_kj": 89.9347060209669,
   "body_kj": 30.6379395310987,
   "pos_ejecta_kj": 31.982803916593465,
   "neg_ejecta_kj": 27.313962573274686,
   "trigger_temp_c": 81.24709,
   "post_body_mass_g": 33.8,
   "ejecta_kj": 59.29676648986815,
   "split_sum_ratio": 0.9999999999999993,
   "sheet_row": 31
  },
  {
   "test_id": "DLS19_Dec_Run083",
   "series": "DLS19_Dec",
   "date": "2019-12-14",
   "cell": "KULR 21700-K500",
   "format": "21700",
   "capacity_ah": 5.0,
   "energy_wh": 18.0,
   "trigger": "Heater (ISC)",
   "ocv_v": 4.18,
   "mass_g": 72.7,
   "failure": "Top and Bottom Vent",
   "total_kj": 80.9048101429204,
   "body_kj": 31.1879846039528,
   "pos_ejecta_kj": 20.9133956501186,
   "neg_ejecta_kj": 28.8034298888489,
   "trigger_temp_c": 102.75858,
   "post_body_mass_g": 40.7,
   "ejecta_kj": 49.7168255389675,
   "split_sum_ratio": 0.9999999999999988,
   "sheet_row": 32
  },
  {
   "test_id": "DLS19_Dec_Run084",
   "series": "DLS19_Dec",
   "date": "2019-12-14",
   "cell": "KULR 21700-K500",
   "format": "21700",
   "capacity_ah": 5.0,
   "energy_wh": 18.0,
   "trigger": "Heater (ISC)",
   "ocv_v": 4.17,
   "mass_g": 72.7,
   "failure": "Top and Bottom Vent",
   "total_kj": 78.4384194185077,
   "body_kj": 23.8422321554195,
   "pos_ejecta_kj": 29.5627093534818,
   "neg_ejecta_kj": 25.0334779096063,
   "trigger_temp_c": 204.055175,
   "post_body_mass_g": 38.9,
   "ejecta_kj": 54.5961872630881,
   "split_sum_ratio": 0.9999999999999986,
   "sheet_row": 33
  },
  {
   "test_id": "ESRF18_Oct_Run037",
   "series": "ESRF18_Oct",
   "date": "2018-10-27",
   "cell": "KULR 21700-K500",
   "format": "21700",
   "capacity_ah": 5.0,
   "energy_wh": 18.0,
   "trigger": "Heater (Non-ISC)",
   "ocv_v": 4.153,
   "mass_g": 70.4393,
   "failure": "Top and Bottom Vent",
   "total_kj": 77.57688631768093,
   "body_kj": 34.16113111516302,
   "pos_ejecta_kj": 33.43442593858139,
   "neg_ejecta_kj": 9.981329263936543,
   "trigger_temp_c": 233.43295,
   "post_body_mass_g": 41.956,
   "ejecta_kj": 43.415755202517936,
   "split_sum_ratio": 1.0000000000000004,
   "sheet_row": 34
  },
  {
   "test_id": "ESRF18_Oct_Run039",
   "series": "ESRF18_Oct",
   "date": "2018-10-27",
   "cell": "KULR 21700-K500",
   "format": "21700",
   "capacity_ah": 5.0,
   "energy_wh": 18.0,
   "trigger": "Heater (Non-ISC)",
   "ocv_v": 4.152,
   "mass_g": 70.4892,
   "failure": "Top and Bottom Vent",
   "total_kj": 85.55037402781127,
   "body_kj": 29.725868856803963,
   "pos_ejecta_kj": 38.02152285836386,
   "neg_ejecta_kj": 17.802982312643405,
   "trigger_temp_c": 195.013585,
   "post_body_mass_g": 38.056,
   "ejecta_kj": 55.82450517100726,
   "split_sum_ratio": 0.9999999999999993,
   "sheet_row": 35
  },
  {
   "test_id": "ESRF18_Oct_Run040",
   "series": "ESRF18_Oct",
   "date": "2018-10-27",
   "cell": "KULR 21700-K500",
   "format": "21700",
   "capacity_ah": 5.0,
   "energy_wh": 18.0,
   "trigger": "Heater (Non-ISC)",
   "ocv_v": 4.15,
   "mass_g": 70.5057,
   "failure": "Top and Bottom Vent",
   "total_kj": 79.78854001796574,
   "body_kj": 29.800253420701914,
   "pos_ejecta_kj": 41.723003080573896,
   "neg_ejecta_kj": 8.265283516689905,
   "trigger_temp_c": 257.0263,
   "post_body_mass_g": 41.9577,
   "ejecta_kj": 49.9882865972638,
   "split_sum_ratio": 0.9999999999999997,
   "sheet_row": 36
  },
  {
   "test_id": "DLS19_Feb_Run093",
   "series": "DLS19_Feb",
   "date": "2019-02-16",
   "cell": "KULR 21700-K500",
   "format": "21700",
   "capacity_ah": 5.0,
   "energy_wh": 18.0,
   "trigger": "Heater (Non-ISC)",
   "ocv_v": 4.153,
   "mass_g": 72.9381,
   "failure": "Top and Bottom Vent",
   "total_kj": 84.00675317677377,
   "body_kj": 23.759255712176063,
   "pos_ejecta_kj": 20.764053016568145,
   "neg_ejecta_kj": 39.48344444802957,
   "trigger_temp_c": 188.18111,
   "post_body_mass_g": 33.4,
   "ejecta_kj": 60.247497464597714,
   "split_sum_ratio": 1.0,
   "sheet_row": 37
  },
  {
   "test_id": "DLS19_Dec_Run024",
   "series": "DLS19_Dec",
   "date": "2019-12-12",
   "cell": "KULR 21700-K500",
   "format": "21700",
   "capacity_ah": 5.0,
   "energy_wh": 18.0,
   "trigger": "Heater (Non-ISC)",
   "ocv_v": 4.123,
   "mass_g": 72.5702,
   "failure": "Top and Bottom Vent",
   "total_kj": 86.307613139705,
   "body_kj": 22.4661500543016,
   "pos_ejecta_kj": 19.8177205400513,
   "neg_ejecta_kj": 44.0237425453521,
   "trigger_temp_c": 271.478045,
   "post_body_mass_g": 32.8,
   "ejecta_kj": 63.841463085403404,
   "split_sum_ratio": 1.0000000000000002,
   "sheet_row": 38
  },
  {
   "test_id": "DLS19_Dec_Run026",
   "series": "DLS19_Dec",
   "date": "2019-12-14",
   "cell": "KULR 21700-K500",
   "format": "21700",
   "capacity_ah": 5.0,
   "energy_wh": 18.0,
   "trigger": "Heater (Non-ISC)",
   "ocv_v": 4.085,
   "mass_g": 72.747,
   "failure": "Top and Bottom Vent",
   "total_kj": 81.1957401578381,
   "body_kj": 24.608104113022,
   "pos_ejecta_kj": 16.6681513594519,
   "neg_ejecta_kj": 39.9194846853643,
   "trigger_temp_c": 242.28872,
   "post_body_mass_g": 33.6,
   "ejecta_kj": 56.58763604481621,
   "split_sum_ratio": 1.0000000000000013,
   "sheet_row": 39
  },
  {
   "test_id": "DLS19_Dec_Run028",
   "series": "DLS19_Dec",
   "date": "2019-12-14",
   "cell": "KULR 21700-K500",
   "format": "21700",
   "capacity_ah": 5.0,
   "energy_wh": 18.0,
   "trigger": "Heater (Non-ISC)",
   "ocv_v": 4.096,
   "mass_g": 72.719,
   "failure": "Top and Bottom Vent",
   "total_kj": 70.8499489705666,
   "body_kj": 27.4780326936446,
   "pos_ejecta_kj": 16.44855020702052,
   "neg_ejecta_kj": 26.923366069901494,
   "trigger_temp_c": 244.020705,
   "post_body_mass_g": 43.1,
   "ejecta_kj": 43.371916276922015,
   "split_sum_ratio": 1.0000000000000002,
   "sheet_row": 40
  },
  {
   "test_id": "DLS19_Dec_Run030",
   "series": "DLS19_Dec",
   "date": "2019-12-14",
   "cell": "KULR 21700-K500",
   "format": "21700",
   "capacity_ah": 5.0,
   "energy_wh": 18.0,
   "trigger": "Heater (Non-ISC)",
   "ocv_v": 4.156,
   "mass_g": 72.8086,
   "failure": "Top and Bottom Vent",
   "total_kj": 84.6503004199243,
   "body_kj": 24.8492951243378,
   "pos_ejecta_kj": 38.37637677064187,
   "neg_ejecta_kj": 21.424628524944637,
   "trigger_temp_c": 203.64681,
   "post_body_mass_g": 29.6,
   "ejecta_kj": 59.801005295586506,
   "split_sum_ratio": 1.0,
   "sheet_row": 41
  },
  {
   "test_id": "ESRF18_Oct_Run058",
   "series": "ESRF18_Oct",
   "date": "2018-10-29",
   "cell": "KULR 21700-K500",
   "format": "21700",
   "capacity_ah": 5.0,
   "energy_wh": 18.0,
   "trigger": "Nail",
   "ocv_v": 4.134,
   "mass_g": 70.4409,
   "failure": "Top and Bottom Vent",
   "total_kj": 97.3381375787472,
   "body_kj": 24.22839299410191,
   "pos_ejecta_kj": 37.696093377816545,
   "neg_ejecta_kj": 35.41365120682875,
   "trigger_temp_c": null,
   "post_body_mass_g": 30.64,
   "ejecta_kj": 73.1097445846453,
   "split_sum_ratio": 1.0000000000000002,
   "sheet_row": 42
  },
  {
   "test_id": "ESRF18_Oct_Run070",
   "series": "ESRF18_Oct",
   "date": "2018-10-29",
   "cell": "KULR 21700-K500",
   "format": "21700",
   "capacity_ah": 5.0,
   "energy_wh": 18.0,
   "trigger": "Nail",
   "ocv_v": 4.137,
   "mass_g": 70.621,
   "failure": "Top and Bottom Vent",
   "total_kj": 98.96859166322639,
   "body_kj": 25.17484576909046,
   "pos_ejecta_kj": 37.433017087865785,
   "neg_ejecta_kj": 36.360728806270124,
   "trigger_temp_c": null,
   "post_body_mass_g": 28.62,
   "ejecta_kj": 73.79374589413591,
   "split_sum_ratio": 0.9999999999999997,
   "sheet_row": 43
  },
  {
   "test_id": "DLS19_Feb_Run049",
   "series": "DLS19_Feb",
   "date": "2019-02-15",
   "cell": "KULR 21700-K500",
   "format": "21700",
   "capacity_ah": 5.0,
   "energy_wh": 18.0,
   "trigger": "Nail",
   "ocv_v": 4.112,
   "mass_g": 70.5562,
   "failure": "Top and Bottom Vent",
   "total_kj": 88.73182418138374,
   "body_kj": 33.04205028403868,
   "pos_ejecta_kj": 46.97090872357454,
   "neg_ejecta_kj": 8.718865173770537,
   "trigger_temp_c": null,
   "post_body_mass_g": 37.0,
   "ejecta_kj": 55.68977389734508,
   "split_sum_ratio": 1.0000000000000002,
   "sheet_row": 44
  },
  {
   "test_id": "DLS19_Feb_Run054",
   "series": "DLS19_Feb",
   "date": "2019-02-15",
   "cell": "KULR 21700-K500",
   "format": "21700",
   "capacity_ah": 5.0,
   "energy_wh": 18.0,
   "trigger": "Nail",
   "ocv_v": 4.138,
   "mass_g": 70.617,
   "failure": "Top and Bottom Vent",
   "total_kj": 96.07944252784014,
   "body_kj": 28.619180668701798,
   "pos_ejecta_kj": 31.125456376290686,
   "neg_ejecta_kj": 36.3348054828477,
   "trigger_temp_c": null,
   "post_body_mass_g": 31.4,
   "ejecta_kj": 67.46026185913838,
   "split_sum_ratio": 1.0000000000000004,
   "sheet_row": 45
  },
  {
   "test_id": "DLS19_Feb_Run055",
   "series": "DLS19_Feb",
   "date": "2019-02-15",
   "cell": "KULR 21700-K500",
   "format": "21700",
   "capacity_ah": 5.0,
   "energy_wh": 18.0,
   "trigger": "Nail",
   "ocv_v": 4.157,
   "mass_g": 72.9619,
   "failure": "Top Vent Only - Bottom Vent Not Actuated",
   "total_kj": 94.03377125529411,
   "body_kj": 20.50156395524827,
   "pos_ejecta_kj": 73.53087579958022,
   "neg_ejecta_kj": 0.001331500465644333,
   "trigger_temp_c": null,
   "post_body_mass_g": 29.6,
   "ejecta_kj": 73.53220730004585,
   "split_sum_ratio": 1.0000000000000002,
   "sheet_row": 46
  },
  {
   "test_id": "DLS19_Dec_Run046",
   "series": "DLS19_Dec",
   "date": "2019-12-13",
   "cell": "KULR 21700-K500",
   "format": "21700",
   "capacity_ah": 5.0,
   "energy_wh": 18.0,
   "trigger": "Nail",
   "ocv_v": 4.107,
   "mass_g": 72.896,
   "failure": "Top and Bottom Vent",
   "total_kj": 91.3818813491045,
   "body_kj": 27.0751566569801,
   "pos_ejecta_kj": 7.44810785643174,
   "neg_ejecta_kj": 56.8586168356926,
   "trigger_temp_c": null,
   "post_body_mass_g": 34.6,
   "ejecta_kj": 64.30672469212433,
   "split_sum_ratio": 0.9999999999999992,
   "sheet_row": 47
  },
  {
   "test_id": "DLS19_Dec_Run048",
   "series": "DLS19_Dec",
   "date": "2019-12-13",
   "cell": "KULR 21700-K500",
   "format": "21700",
   "capacity_ah": 5.0,
   "energy_wh": 18.0,
   "trigger": "Nail",
   "ocv_v": 4.023,
   "mass_g": 72.9603,
   "failure": "Top and Bottom Vent",
   "total_kj": 84.1638233910112,
   "body_kj": 33.2316087736362,
   "pos_ejecta_kj": 50.6743378908491,
   "neg_ejecta_kj": 0.257876726525903,
   "trigger_temp_c": null,
   "post_body_mass_g": 39.0,
   "ejecta_kj": 50.932214617375,
   "split_sum_ratio": 0.9999999999999998,
   "sheet_row": 48
  },
  {
   "test_id": "DLS19_Dec_Run050",
   "series": "DLS19_Dec",
   "date": "2019-12-13",
   "cell": "KULR 21700-K500",
   "format": "21700",
   "capacity_ah": 5.0,
   "energy_wh": 18.0,
   "trigger": "Nail",
   "ocv_v": 4.15,
   "mass_g": 72.6,
   "failure": "Top and Bottom Vent",
   "total_kj": 97.3389299776929,
   "body_kj": 29.6154483376576,
   "pos_ejecta_kj": 17.7438229259161,
   "neg_ejecta_kj": 49.9796587141192,
   "trigger_temp_c": null,
   "post_body_mass_g": 34.5,
   "ejecta_kj": 67.7234816400353,
   "split_sum_ratio": 1.0,
   "sheet_row": 49
  },
  {
   "test_id": "DLS19_Dec_Run052",
   "series": "DLS19_Dec",
   "date": "2019-12-13",
   "cell": "KULR 21700-K500",
   "format": "21700",
   "capacity_ah": 5.0,
   "energy_wh": 18.0,
   "trigger": "Nail",
   "ocv_v": 4.17,
   "mass_g": 72.51,
   "failure": "Top and Bottom Vent",
   "total_kj": 99.2084709327368,
   "body_kj": 26.232764844114,
   "pos_ejecta_kj": 8.56906997954631,
   "neg_ejecta_kj": 64.4066361090764,
   "trigger_temp_c": null,
   "post_body_mass_g": 30.4,
   "ejecta_kj": 72.97570608862272,
   "split_sum_ratio": 0.9999999999999991,
   "sheet_row": 50
  },
  {
   "test_id": "DLS19_Dec_Run054",
   "series": "DLS19_Dec",
   "date": "2019-12-14",
   "cell": "KULR 21700-K500",
   "format": "21700",
   "capacity_ah": 5.0,
   "energy_wh": 18.0,
   "trigger": "Nail",
   "ocv_v": 4.175,
   "mass_g": 72.9,
   "failure": "Top and Bottom Vent",
   "total_kj": 98.5190193212458,
   "body_kj": 30.6442885665306,
   "pos_ejecta_kj": 30.6015776818221,
   "neg_ejecta_kj": 37.273153072893,
   "trigger_temp_c": null,
   "post_body_mass_g": 34.5,
   "ejecta_kj": 67.8747307547151,
   "split_sum_ratio": 0.999999999999999,
   "sheet_row": 51
  },
  {
   "test_id": "DLS19_Dec_Run056",
   "series": "DLS19_Dec",
   "date": "2019-12-14",
   "cell": "KULR 21700-K500",
   "format": "21700",
   "capacity_ah": 5.0,
   "energy_wh": 18.0,
   "trigger": "Nail",
   "ocv_v": 4.146,
   "mass_g": 72.7,
   "failure": "Top and Bottom Vent",
   "total_kj": 98.8747267474102,
   "body_kj": 33.2124843934487,
   "pos_ejecta_kj": 42.31931975626961,
   "neg_ejecta_kj": 23.34292259769188,
   "trigger_temp_c": null,
   "post_body_mass_g": 35.5,
   "ejecta_kj": 65.66224235396149,
   "split_sum_ratio": 1.0,
   "sheet_row": 52
  },
  {
   "test_id": "DLS19_Dec_Run058",
   "series": "DLS19_Dec",
   "date": "2019-12-14",
   "cell": "KULR 21700-K500",
   "format": "21700",
   "capacity_ah": 5.0,
   "energy_wh": 18.0,
   "trigger": "Nail",
   "ocv_v": 4.0153,
   "mass_g": 72.809,
   "failure": "Top and Bottom Vent",
   "total_kj": 105.869867293366,
   "body_kj": 34.3582192564171,
   "pos_ejecta_kj": 61.481744698016485,
   "neg_ejecta_kj": 10.029903338932403,
   "trigger_temp_c": null,
   "post_body_mass_g": 34.3,
   "ejecta_kj": 71.51164803694888,
   "split_sum_ratio": 0.9999999999999999,
   "sheet_row": 53
  },
  {
   "test_id": "ESRF18_Oct_Run103",
   "series": "ESRF18_Oct",
   "date": "2018-10-28",
   "cell": "LG 18650-HG2",
   "format": "21700",
   "capacity_ah": 3.0,
   "energy_wh": 10.8,
   "trigger": "Heater (Non-ISC)",
   "ocv_v": 4.145,
   "mass_g": 45.35,
   "failure": "Top Vent and Bottom Breach",
   "total_kj": 59.671277709120645,
   "body_kj": 2.954283238814676,
   "pos_ejecta_kj": 6.118392510532769,
   "neg_ejecta_kj": 50.598601959773205,
   "trigger_temp_c": 322.922645,
   "post_body_mass_g": 7.97,
   "ejecta_kj": 56.71699447030598,
   "split_sum_ratio": 1.0000000000000002,
   "sheet_row": 54
  },
  {
   "test_id": "ESRF18_Oct_Run105",
   "series": "ESRF18_Oct",
   "date": "2018-10-28",
   "cell": "LG 18650-HG2",
   "format": "18650",
   "capacity_ah": 3.0,
   "energy_wh": 10.8,
   "trigger": "Heater (Non-ISC)",
   "ocv_v": 4.155,
   "mass_g": 45.535,
   "failure": "Top Vent",
   "total_kj": 74.17045335409165,
   "body_kj": 18.01327984251329,
   "pos_ejecta_kj": 55.1374208411118,
   "neg_ejecta_kj": 1.01975267046658,
   "trigger_temp_c": 215.73179,
   "post_body_mass_g": 17.22,
   "ejecta_kj": 56.15717351157838,
   "split_sum_ratio": 1.0000000000000002,
   "sheet_row": 55
  },
  {
   "test_id": "ESRF18_Oct_Run106",
   "series": "ESRF18_Oct",
   "date": "2018-10-28",
   "cell": "LG 18650-HG2",
   "format": "18650",
   "capacity_ah": 3.0,
   "energy_wh": 10.8,
   "trigger": "Heater (Non-ISC)",
   "ocv_v": 4.153,
   "mass_g": 45.4902,
   "failure": "Top Vent",
   "total_kj": 59.491883491490725,
   "body_kj": 5.297266888744747,
   "pos_ejecta_kj": 53.33269377687215,
   "neg_ejecta_kj": 0.861922825873835,
   "trigger_temp_c": 324.99194500000004,
   "post_body_mass_g": 6.59,
   "ejecta_kj": 54.19461660274598,
   "split_sum_ratio": 1.0,
   "sheet_row": 56
  },
  {
   "test_id": "ESRF18_Oct_Run104",
   "series": "ESRF18_Oct",
   "date": "2019-10-28",
   "cell": "LG 18650-HG2",
   "format": "18650",
   "capacity_ah": 3.0,
   "energy_wh": 10.8,
   "trigger": "Heater (Non-ISC)",
   "ocv_v": 4.155,
   "mass_g": 45.5522,
   "failure": "Top Vent and Bottom Breach",
   "total_kj": 63.34054301235764,
   "body_kj": 10.01763475423437,
   "pos_ejecta_kj": 21.691340328435448,
   "neg_ejecta_kj": 31.631567929687844,
   "trigger_temp_c": 240.73824,
   "post_body_mass_g": 13.07,
   "ejecta_kj": 53.32290825812329,
   "split_sum_ratio": 1.0000000000000004,
   "sheet_row": 57
  },
  {
   "test_id": "DLS18_Feb_Run012",
   "series": "DLS18_Feb",
   "date": "2018-02-08",
   "cell": "LG 18650-M36",
   "format": "18650",
   "capacity_ah": 3.44,
   "energy_wh": 12.4872,
   "trigger": "Heater (Non-ISC)",
   "ocv_v": null,
   "mass_g": 47.5,
   "failure": "Top Vent",
   "total_kj": 71.88130926457305,
   "body_kj": 11.250205167669844,
   "pos_ejecta_kj": 60.16414159443848,
   "neg_ejecta_kj": 0.4669625024647372,
   "trigger_temp_c": 266.08414,
   "post_body_mass_g": 12.8,
   "ejecta_kj": 60.63110409690322,
   "split_sum_ratio": 1.0000000000000002,
   "sheet_row": 58
  },
  {
   "test_id": "DLS18_Feb_Run013",
   "series": "DLS18_Feb",
   "date": "2018-02-08",
   "cell": "LG 18650-M36",
   "format": "18650",
   "capacity_ah": 3.44,
   "energy_wh": 12.4872,
   "trigger": "Heater (Non-ISC)",
   "ocv_v": null,
   "mass_g": 47.5,
   "failure": "Top Vent",
   "total_kj": 75.86001687892761,
   "body_kj": 12.30308470436839,
   "pos_ejecta_kj": 63.06759031122019,
   "neg_ejecta_kj": 0.4893418633390286,
   "trigger_temp_c": 237.99151,
   "post_body_mass_g": 16.2,
   "ejecta_kj": 63.556932174559215,
   "split_sum_ratio": 1.0,
   "sheet_row": 59
  },
  {
   "test_id": "DLS18_Feb_Run014",
   "series": "DLS18_Feb",
   "date": "2018-02-08",
   "cell": "LG 18650-M36",
   "format": "18650",
   "capacity_ah": 3.44,
   "energy_wh": 12.4872,
   "trigger": "Heater (Non-ISC)",
   "ocv_v": null,
   "mass_g": 47.5,
   "failure": "Top Vent",
   "total_kj": 75.6001282403012,
   "body_kj": 11.112945976041567,
   "pos_ejecta_kj": 63.920722096831014,
   "neg_ejecta_kj": 0.5664601674285917,
   "trigger_temp_c": 284.14436,
   "post_body_mass_g": 9.7,
